Repository: LiangZhao13/Strength-Model-Calculation

# Strength-Model-Calculation
This is the calculation code related to the article *The Ultimate Strength Models for Spherical Shells under External Pressure: A Comparative Study* published in *Ships and Offshore Structures*.

File: complete_shell_experiment_data.csv
number,Yield Stress(Mpa),Modulus(Mpa),poisson ratio,R(mm),R_in(mm),t(mm),OOR(mm),t/R,theta(rad),Pexp(Mpa),Pzoelly(Mpa)
1,551.5808,74463 ,0.3,50.8,48.3489,4.9022,0.281474988,0.0965,3.1415926,98.60 ,839.36 
2,551.5808,74463 ,0.3,50.8,49.2633,3.0734,0.251934823,0.0605,3.1415926,58.61 ,329.92 
3,551.5808,74463 ,0.3,50.8,50.16754,1.26492,0.196570797,0.0249,3.1415926,20.68 ,55.88 
4,551.5808,74463 ,0.3,50.8,50.4698,0.6604,0.159115715,0.013,3.1415926,10.34 ,15.23 
5,246.1,190700 ,0.277,74.248,74.037,0.422,0.582,0.005683655,3.1415926,1.71 ,7.40 
6,246.1,190700 ,0.277,74.163,73.947,0.432,0.674,0.005825007,3.1415926,1.96 ,7.78 
7,246.1,190700 ,0.277,74.157,73.944,0.426,0.218,0.005744569,3.1415926,1.77 ,7.56 
8,246.1,190700 ,0.277,74.548,74.3475,0.401,0.45,0.005379085,3.1415926,1.33 ,6.63 
9,246.1,190700 ,0.277,74.185,73.978,0.414,0.684,0.005580643,3.1415926,1.59 ,7.14 
10,291.6,188200 ,0.291,74.71,74.356,0.708,0.774,0.009476643,3.1415926,3.18 ,20.40 
11,291.6,188200 ,0.291,75.023,74.6615,0.723,0.82,0.009637045,3.1415926,4.50 ,21.10 
12,291.6,188200 ,0.291,74.84,74.478,0.724,0.762,0.009673971,3.1415926,4.69 ,21.26 
13,291.6,188200 ,0.291,74.983,74.625,0.716,0.684,0.009548831,3.1415926,3.97 ,20.71 
14,310,193000 ,0.3,48.724,48.5575,0.333,0.289,0.0068 ,3.1415926,2.138 ,10.91 
15,310,193000 ,0.3,48.727,48.551,0.352,0.318,0.0072 ,3.1415926,2.933 ,12.19 
16,310,193000 ,0.3,48.589,48.415,0.348,0.251,0.0072 ,3.1415926,2.322 ,11.98 
17,310,193000 ,0.3,48.59,48.4285,0.323,0.322,0.0066 ,3.1415926,2.170 ,10.32 
18,925,110000 ,0.3,250,245.787,8.426,0.6132,0.033704,3.1415926,56.00 ,151.25 
19,925,110000 ,0.3,250,245.2065,9.587,1.8124,0.038348,3.1415926,58.29 ,195.81 
20,890,110000 ,0.3,250,245.17,9.66,1.0625,0.03864,3.1415926,57.80 ,198.80 
21,888.33,110000 ,0.3,250,245.345,9.31,0.6,0.03724,3.1415926,55.00 ,184.65 
22,1699,1.80E+05,0.3,400,393.0825,13.835,2,0.0346 ,3.1415926,118.000 ,260.651

File: spherical_cap_experiment_data.csv
number,Yield Stress(Mpa),Modulus(Mpa),poisson ratio,R(mm),R_in(mm),t(mm),OOR(mm),t/R,theta(rad),Pexp(Mpa),Pzoelly(Mpa)
1,205,193000,0.28,58.840 ,58.624 ,0.432 ,0.037 ,0.007 ,1.571 ,2.707 ,12.513 
2,205,193000,0.28,58.770 ,58.559 ,0.422 ,0.038 ,0.007 ,1.571 ,2.482 ,11.969 
3,205,193000,0.28,58.990 ,58.779 ,0.423 ,0.038 ,0.007 ,1.571 ,2.593 ,11.937 
4,205,193000,0.28,58.770 ,58.567 ,0.406 ,0.039 ,0.007 ,1.571 ,2.493 ,11.079 
5,205,193000,0.28,58.750 ,58.543 ,0.415 ,0.035 ,0.007 ,1.571 ,2.360 ,11.583 
6,335.408,159208,0.291,90.514 ,90.000 ,1.028 ,0.271 ,0.011 ,0.938 ,5.280 ,24.786 
7,335.408,159208,0.291,90.514 ,89.993 ,1.041 ,0.272 ,0.012 ,0.938 ,5.553 ,25.417 
8,335.408,159208,0.291,90.514 ,89.992 ,1.043 ,0.272 ,0.012 ,0.938 ,5.255 ,25.515 
9,335.408,159208,0.291,90.514 ,89.995 ,1.037 ,0.271 ,0.011 ,0.938 ,5.580 ,25.222 
10,335.408,159208,0.291,90.514 ,89.991 ,1.046 ,0.272 ,0.012 ,0.938 ,5.356 ,25.662 
11,335.408,159208,0.291,90.514 ,89.994 ,1.040 ,0.272 ,0.011 ,0.938 ,5.647 ,25.368 
12,551.5808,7.45E+04,0.3,21.643 ,20.625 ,2.037 ,0.119 ,0.094 ,1.047 ,97.733 ,798.471 
13,551.5808,7.45E+04,0.3,21.640 ,20.625 ,2.029 ,0.119 ,0.094 ,1.047 ,98.250 ,792.788 
14,551.5808,7.45E+04,0.3,21.269 ,20.625 ,1.288 ,0.105 ,0.061 ,1.047 ,58.605 ,330.441 
15,551.5808,7.45E+04,0.3,21.253 ,20.625 ,1.257 ,0.105 ,0.059 ,1.047 ,56.365 ,315.435 
16,551.5808,7.45E+04,0.3,20.880 ,20.625 ,0.511 ,0.080 ,0.024 ,1.047 ,19.995 ,53.887 
17,551.5808,7.45E+04,0.3,20.878 ,20.625 ,0.505 ,0.080 ,0.024 ,0.524 ,20.340 ,52.833 
18,551.5808,7.45E+04,0.3,20.754 ,20.625 ,0.259 ,0.064 ,0.012 ,0.524 ,7.584 ,14.046 
19,551.5808,7.45E+04,0.3,20.753 ,20.625 ,0.257 ,0.064 ,0.012 ,0.524 ,7.515 ,13.773 
20,551.5808,7.45E+04,0.3,21.652 ,20.625 ,2.055 ,0.120 ,0.095 ,0.524 ,99.112 ,811.803 
21,551.5808,7.45E+04,0.3,21.642 ,20.625 ,2.035 ,0.119 ,0.094 ,0.524 ,98.078 ,796.575 
22,551.5808,7.45E+04,0.3,21.261 ,20.625 ,1.273 ,0.105 ,0.060 ,0.524 ,56.537 ,322.897 
23,551.5808,7.45E+04,0.3,21.262 ,20.625 ,1.275 ,0.105 ,0.060 ,0.524 ,55.848 ,324.149 
24,551.5808,7.45E+04,0.3,20.886 ,20.625 ,0.523 ,0.081 ,0.025 ,0.524 ,20.167 ,56.567 
25,551.5808,7.45E+04,0.3,20.884 ,20.625 ,0.518 ,0.081 ,0.025 ,0.524 ,19.822 ,55.488 
26,551.5808,7.45E+04,0.3,20.754 ,20.625 ,0.259 ,0.064 ,0.012 ,0.524 ,7.377 ,14.046 
27,551.5808,7.45E+04,0.3,20.754 ,20.625 ,0.259 ,0.064 ,0.012 ,0.524 ,7.446 ,14.046 
28,551.5808,74463.408,0.3,21.653 ,20.625 ,2.056 ,0.120 ,0.095 ,0.393 ,126.864 ,812.759 
29,551.5808,74463.408,0.3,21.643 ,20.625 ,2.037 ,0.119 ,0.094 ,0.393 ,125.485 ,798.471 
30,551.5808,74463.408,0.3,21.270 ,20.625 ,1.290 ,0.106 ,0.061 ,0.393 ,59.984 ,331.706 
31,551.5808,74463.408,0.3,21.265 ,20.625 ,1.280 ,0.105 ,0.060 ,0.393 ,57.364 ,326.659 
32,551.5808,74463.408,0.3,20.889 ,20.625 ,0.528 ,0.081 ,0.025 ,0.393 ,17.099 ,57.657 
33,551.5808,74463.408,0.3,20.888 ,20.625 ,0.526 ,0.081 ,0.025 ,0.393 ,17.547 ,57.111 
34,551.5808,74463.408,0.3,20.758 ,20.625 ,0.265 ,0.065 ,0.013 ,0.393 ,7.308 ,14.738 
35,551.5808,74463.408,0.3,20.756 ,20.625 ,0.263 ,0.064 ,0.013 ,0.393 ,7.274 ,14.459 
36,551.5808,74463.408,0.3,20.697 ,20.625 ,0.145 ,0.052 ,0.007 ,0.393 ,2.448 ,4.410 
37,551.5808,74463.408,0.3,20.690 ,20.625 ,0.130 ,0.050 ,0.006 ,0.393 ,1.999 ,3.533 
38,2100,182000,0.303,80.000 ,78.500 ,3.000 ,0.270 ,0.038 ,1.571 ,139.000 ,310.109
